Repository: AmedeoPelliccia/OPT-IN

# OPT-IN
Amedeo Pelliccia's development and documentation methodology

**OPT-IN methodology** is described as a **structured framework for development and documentation** used across aerospace systems projects, including AQUA OS and AMPEL360.

### Core structure

OPT-IN is organized into four principal axes—**Organization, Program, Technology, Infrastructure, Neural**—each decomposed into subdomains that mirror ATA chapter logic for traceability and certification alignment.

* **O (Organization):** governance, compliance, airworthiness, and maintenance policies.
* **P (Program):** aircraft-level configuration control, servicing, and dimensional data.
* **T (Technology):** the on-board systems tree that maps airframe, propulsion, energy, OS, and avionics to ATA codes for documentation uniformity.
* **I (Infrastructure):** ground, airport, and supply-chain assets; flight simulators.
* **N (Neural):** data lineage, user traceability, and AI/ML models for digital passporting.

### Methodological principles

1. **ATA-anchored documentation:** every technical artifact—requirement, code module, subsystem—is indexed by ATA chapter.section.subject to ensure interoperability with iSpec 2200 and S1000D deliverables.
2. **Cross-referenced traceability:** logical, thermal, and energy interfaces are documented through secondary ATA references inside each branch.
3. **Reduction of provisional subjects:** new technologies (e.g., quantum scheduling, CO₂ batteries) are introduced under provisional codes until validated by standards review.
4. **Bidirectional linking:** development repositories and technical manuals share identifiers so that commits, verification steps, and documentation updates remain synchronized.
5. **Audit readiness:** every addition must be traceable to a requirement and classification entry, guaranteeing certification evidence continuity .

## Mermaid overview (compact)

```mermaid
flowchart LR
  ROOT["OPT-IN Framework"]
  O["O-Organization"]:::a -->|ATA 00/01/04/05/18| ROOT
  P["P-Program"]:::b -->|ATA 06/07/08/09/12| ROOT
  I["I-Infrastructures"]:::c -->|ATA 02/03/10/13/115/116| ROOT
  N["N-Neural"]:::d -->|ATA 95| ROOT
  T["T-Technology"]:::e --> A & M & E & Dd & E2 & OS & PP & E3 & L1 & L2 & IF & C1 & C2 & I2 & A2

  subgraph A["A-AIRFRAME"]
    direction TB
    A20["20"]
    A50["50"]
    A51["51"]
    A52["52"]
    A53["53"]
    A54["54"]
    A55["55"]
    A56["56"]
    A57["57"]
  end

  subgraph M["M-MECHANICS"]
    direction TB
    M27["27"]
    M29["29"]
    M32["32"]
    M37["37"]
    M41["41"]
  end

  subgraph E["E1-ENVIRONMENT"]
    direction TB
    E21["21"]
    E2150["21-50"]
    E2180["21-80"]
    E26["26"]
    E30["30"]
    E36a["36"]
    E38["38"]
  end

  subgraph Dd["D-DATA"]
    direction TB
    D31["31"]
  end

  subgraph E2["E2-ENERGY"]
    direction TB
    EP24["24"]
    EP2433["24-33"]
    EP2434["24-34"]
    EP2460["24-60"]
    EP47["47"]
    EP49["49"]
    EP80["80"]
  end

  subgraph OS["O-OPERATING_SYSTEMS"]
    direction TB
    OS42["42"]
    OS4260["42-60"]
  end

  subgraph PP["P-PROPULSION"]
    direction TB
    P60["60"]
    P61["61"]
    P70["70"]
    P71["71"]
    P72["72"]
    P73["73"]
    P74["74"]
    P75["75"]
    P76["76"]
    P77["77"]
    P78["78"]
    P79["79"]
    P83["83"]
  end

  subgraph E3["E3-ELECTRONICS"]
    direction TB
    E334["34"]
    E339["39"]
    E342["42"]
  end

  subgraph L1["L1-LOGICS"]
    direction TB
    L122["22"]
    L127["27"]
    L14255["42-55"]
  end

  subgraph L2["L2-LINKS"]
    direction TB
    L223["23"]
    L246["46"]
    L291["91"]
  end

  subgraph IF["I-INTERFACES"]
    direction TB
    IF31["31"]
    IF4640["46-40"]
  end

  subgraph C1["C1-COCKPIT.CABIN.CARGO"]
    direction TB
    C111["11"]
    C115["15"]
    C116["16"]
    C125["25"]

# ATA 51 - STANDARD PRACTICES AND STRUCTURES - GENERAL

## Description

Structural repair practices, composite repairs, and structural standards.

## Applicable Standards & Regulations

- AC 43.13-1B
- SAE AIR4844
- AITM Standards

## Related ATA Chapters

- ATA 04: AIRWORTHINESS LIMITATIONS
- ATA 18: VIBRATION AND NOISE ANALYSIS
- ATA 20: STANDARD PRACTICES - AIRFRAME
- ATA 53: FUSELAGE

## Navigation

[↑ A-AIRFRAME](../README.md)

### Related Sections

- [ATA 20 - STANDARD PRACTICES - AIRFRAME (INCL. WIRING DIAGRAM STANDARDS)](../ATA 20 - STANDARD PRACTICES - AIRFRAME (INCL. WIRING DIAGRAM STANDARDS)/README.md)
- [ATA 50 - CARGO & ACCESSORY COMPARTMENTS](../ATA 50 - CARGO & ACCESSORY COMPARTMENTS/README.md)
- [ATA 52 - DOORS](../ATA 52 - DOORS/README.md)
- [ATA 53 - FUSELAGE](../ATA 53 - FUSELAGE/README.md)
- [ATA 54 - NACELLES PYLONS](../ATA 54 - NACELLES PYLONS/README.md)
- [ATA 55 - STABILIZERS](../ATA 55 - STABILIZERS/README.md)
- [ATA 56 - WINDOWS](../ATA 56 - WINDOWS/README.md)
- [ATA 57 - WINGS](../ATA 57 - WINGS/README.md)

---

*Part of the AMPEL360 ATA Chapter Mapping - OPT-IN Framework*

[📚 Framework Documentation](../../README.md) | [🏠 Repository Root](../../../README.md)

File: OPT-IN_FRAMEWORK/T-TECHNOLOGY_AMPEDEOPELLICCIA-ON_BOARD_SYSTEMS/A-AIRFRAME/ATA_51-STANDARD_PRACTICES_AND_STRUCTURES-GENERAL/06-REFERENCE_DATA_AND_TEMPLATES/DATA_51-06-01_Repair-Materials-And-Process-Specifications.csv
Material_ID,Description,Specification,Manufacturer,Storage_Condition,Shelf_Life_Days
CFRP-PLY-01,"Carbon Prepreg, Standard Modulus, Toughened",AMPEL-M-1001,TBD,"-18°C Freezer",365
ADH-FILM-01,"Epoxy Film Adhesive, 177°C Cure",AMPEL-M-2001,TBD,"-18°C Freezer",365
LSP-MESH-01,"Expanded Copper Foil, 195 g/m^2",AMPEL-M-3001,TBD,"Room Temp",N/A
PRIMER-01,"Epoxy Primer, MIL-PRF-23377 Type I",MIL-PRF-23377,TBD,"5-25°C",730
PAINT-01,"Polyurethane Topcoat, White",AMPEL-M-4001,TBD,"5-25°C",365
SEALANT-01,"Polysulfide Sealant, Fuel Tank (PR-1440 Class B)",PRC-DeSoto PR-1440B,TBD,"5-25°C",180
SEALANT-02,"General Purpose Sealant (PR-1422)",PRC-DeSoto PR-1422,TBD,"5-25°C",365
CORR-INH-01,"Corrosion Inhibitor (LPS-3)",LPS Laboratories LPS-3,TBD,"Room Temp",N/A
AL-SHEET-01,"Aluminum Sheet, 2024-T3, 1.6mm",AMS 4037,TBD,"Room Temp",N/A
AL-SHEET-02,"Aluminum Sheet, 7075-T6, 2.0mm",AMS 4045,TBD,"Room Temp",N/A
RIVET-01,"Solid Rivet, 2117-T4, AN470AD4",AN470AD4,TBD,"Room Temp",N/A
FASTENER-01,"Hi-Lok Pin, HLSP4-6",Hi-Lok HLSP4-6,TBD,"Room Temp",N/A
FASTENER-02,"Hi-Lok Collar, HLSP4",Hi-Lok HLSP4,TBD,"Room Temp",N/A
ADHESIVE-01,"Structural Adhesive, 2-Part Epoxy",Hysol EA 9394,TBD,"5-25°C",365
SOLVENT-01,"Methyl Ethyl Ketone (MEK)",Industrial Grade,TBD,"Room Temp",N/A
SOLVENT-02,"Isopropyl Alcohol (IPA), 99%",Industrial Grade,TBD,"Room Temp",N/A
ABRASIVE-01,"Scotch-Brite Pad, Maroon (Medium)",3M,TBD,"Room Temp",N/A
BREATHER-01,"Breather Cloth, Airweave N10",Airtech N10,TBD,"Room Temp, Dry",N/A
RELEASE-FILM-01,"Release Film, PTFE Perforated",Airtech Release-Ease 234TFP,TBD,"Room Temp",N/A
VACUUM-BAG-01,"Vacuum Bagging Film, Nylon",Airtech Wrightlon 5200,TBD,"Room Temp",N/A

File: OPT-IN_FRAMEWORK/T-TECHNOLOGY_AMPEDEOPELLICCIA-ON_BOARD_SYSTEMS/A-AIRFRAME/ATA_51-STANDARD_PRACTICES_AND_STRUCTURES-GENERAL/06-REFERENCE_DATA_AND_TEMPLATES/DATA_51-06-02_Fastener-And-Rivet-Substitution.csv
Original_PN,Original_Description,Substitute_PN,Substitute_Description,Material,Grip_Range_mm,Shear_Strength_N,Tension_Strength_N,Notes
AN3-4A,"Bolt, Hex Head, Steel",MS20004-4,"Bolt, Hex Head, Steel, Cadmium Plated","Steel, Cad Plated","6.4-9.5",2669,4448,Direct replacement
AN4-5A,"Bolt, Hex Head, Steel",MS20004-5,"Bolt, Hex Head, Steel","Steel, Cad Plated","7.9-11.1",4448,7117,Direct replacement
AN470AD4-5,"Rivet, Universal Head, 2117-T4",MS20470AD4-5,"Rivet, Universal Head, 2117-T4","Al 2117-T4","4.0-6.4",890,712,Direct replacement
AN470AD5-6,"Rivet, Universal Head, 2117-T4",MS20470AD5-6,"Rivet, Universal Head, 2117-T4","Al 2117-T4","4.8-7.9",1335,1068,Direct replacement
BACR15CE4-5,"Hi-Lok Pin, 4130 Steel",HLSP4-5,"Hi-Lok Pin, Protruding Head","4130 Steel","4.8-6.4",5338,8896,Approved substitute; use with matching collar
BACR15CE5-6,"Hi-Lok Pin, 4130 Steel",HLSP5-6,"Hi-Lok Pin, Protruding Head","4130 Steel","6.4-7.9",8007,13344,Approved substitute; use with matching collar
BACR15FN4,"Hi-Lok Collar",HLSP4,"Hi-Lok Collar, Hex","Steel","N/A",N/A,N/A,Matches HLSP4-x pins
BACR15FN5,"Hi-Lok Collar",HLSP5,"Hi-Lok Collar, Hex","Steel","N/A",N/A,N/A,Matches HLSP5-x pins
NAS1352C416,"Hi-Tigue Fastener",HLTG4-16,"Hi-Tigue Bolt, 100° Flush Head","Alloy Steel","15.9-17.5",8896,14680,Use in high-fatigue areas; requires reaming
NAS1352C420,"Hi-Tigue Fastener",HLTG4-20,"Hi-Tigue Bolt, 100° Flush Head","Alloy Steel","19.0-21.4",8896,14680,Use in high-fatigue areas; requires reaming
MS20426AD4-4,"Rivet, Countersunk, 2117-T4",AN426AD4-4,"Rivet, Countersunk, 2117-T4","Al 2117-T4","4.0-5.6",801,623,Interchangeable (MS supersedes AN)
MS20426AD5-5,"Rivet, Countersunk, 2117-T4",AN426AD5-5,"Rivet, Countersunk, 2117-T4","Al 2117-T4","5.6-7.1",1201,934,Interchangeable (MS supersedes AN)
NAS6204-4,"Shear Pin, Titanium",HL70V4-4,"Hi-Lite Pin, Titanium","Ti-6Al-4V","4.0-5.6",6672,11120,Titanium upgrade for corrosion resistance
NAS6204-5,"Shear Pin, Titanium",HL70V5-5,"Hi-Lite Pin, Titanium","Ti-6Al-4V","5.6-7.1",10008,16680,Titanium upgrade for corrosion resistance
BACB30VS4K8,"Lockbolt, Tension Head",CherryMax CR3213-4-04,"Lockbolt, 100° Flush Head","A286 CRES","6.4-8.7",5338,8896,Similar installation; verify grip length
BACB30VS5K10,"Lockbolt, Tension Head",CherryMax CR3213-5-05,"Lockbolt, 100° Flush Head","A286 CRES","7.9-10.3",8007,13344,Similar installation; verify grip length

File: OPT-IN_FRAMEWORK/T-TECHNOLOGY_AMPEDEOPELLICCIA-ON_BOARD_SYSTEMS/A-AIRFRAME/ATA_51-STANDARD_PRACTICES_AND_STRUCTURES-GENERAL/06-REFERENCE_DATA_AND_TEMPLATES/DATA_51-06-03_Post-Repair-Acceptance-Criteria.csv
Repair_Type,Inspection_Method,Parameter,Acceptance_Criteria,Rejection_Criteria,Notes
Metallic Bolted Repair,Visual,Fastener Installation,"All fasteners flush-seated, no gaps >0.5mm","Gaps >0.5mm, fastener not seated, damaged heads",Per ATA 20 workmanship standards
Metallic Bolted Repair,Visual,Doubler Fit,"Doubler flush to skin, shimmed if gap >0.5mm","Gap >0.5mm unshimmed, wrinkles, buckling",Use shims per engineering if needed
Metallic Bolted Repair,Visual,Sealant Coverage,"100% faying surface coverage, continuous fillet","Voids >10mm, incomplete coverage",Applies to fuel-wetted areas
Metallic Bolted Repair,Torque Check,Fastener Torque,"Within ±10% of spec torque (see ATA 20 tables)","Outside ±10% range, stripped threads",Sample 10% minimum
Metallic Bolted Repair,Eddy Current,Stop-Drill Holes,"No cracks emanating from hole edge","Crack indication >1mm from hole edge",If crack repaired by stop-drilling
Composite Scarf Repair,C-Scan,Void Size (Single),"≤3.0mm diameter","Single void >3.0mm diameter",No voids in first or last ply
Composite Scarf Repair,C-Scan,Total Void Area,"≤2% of repair area","Total void area >2%",Calculate from C-Scan image
Composite Scarf Repair,C-Scan,Edge Delamination,"No delamination at repair perimeter","Delamination >5mm into parent or repair",Indicates poor scarf taper or bond
Composite Scarf Repair,Visual,Surface Finish,"Smooth, flush (±0.5mm), correct fiber orientation","Wrinkles, ply bridging, misaligned fibers",Check against parent laminate
Composite Scarf Repair,Visual,Ply Count,"Matches parent laminate ply count","Ply count mismatch (±1 ply)","Count plies during layup, verify with C-Scan TOF"
Composite Wet Layup,Visual,Resin Coverage,"100% fiber wet-out, no dry spots","Dry fibers visible, resin-rich areas",Indicates improper resin ratio
LSP Mesh Repair,Resistance,Mesh Continuity,"≤10mΩ across any 150mm span (before paint)",">10mΩ, open circuit",Use 4-wire measurement
LSP Mesh Repair,Resistance,Mesh Continuity (After Paint),"≤15mΩ across any 150mm span",">15mΩ",Allows for paint resistance
LSP Mesh Repair,Visual,Overlap,"≥25mm overlap at all seams","Overlap <25mm, gaps in mesh",Critical for current transfer
Honeycomb Repair,C-Scan,Core Crushing,"No core crush >10% of cell height","Core crush >10% of height",Indicates impact damage or over-pressure during cure
Honeycomb Repair,Visual,Facesheet Bond,"Facesheets bonded to core, no disbond >25mm","Facesheet disbond >25mm diameter",Tap test or C-Scan to verify
All Repairs,Visual,Protective Finish,"Primer and paint coverage 100%, color match acceptable","Bare metal/composite visible, runs, sags",Per aircraft paint specification
All Repairs,DFT Measurement,Paint Thickness,"Primer 25-40µm, Topcoat 50-75µm total","Primer <25µm or >40µm, Topcoat <50µm or >75µm",Magnetic or ultrasonic gauge
All Repairs,Document Review,Repair Record,"All fields complete, signed by tech & inspector","Missing data, unsigned, incorrect references",Critical for traceability
All Repairs,Continuity,Bonding (if applicable),"≤2.5mΩ to aircraft ground (bonding strap)","Resistance >2.5mΩ",For LSP and fuel tank areas
