Repository: AmedeoPelliccia/OPT-IN

# OPT-IN
Amedeo Pelliccia's development and documentation methodology

**OPT-IN methodology** is described as a **structured framework for development and documentation** used across aerospace systems projects, including AQUA OS and AMPEL360.

### Core structure

OPT-IN is organized into four principal axes—**Organization, Program, Technology, Infrastructure, Neural**—each decomposed into subdomains that mirror ATA chapter logic for traceability and certification alignment.

* **O (Organization):** governance, compliance, airworthiness, and maintenance policies.
* **P (Program):** aircraft-level configuration control, servicing, and dimensional data.
* **T (Technology):** the on-board systems tree that maps airframe, propulsion, energy, OS, and avionics to ATA codes for documentation uniformity.
* **I (Infrastructure):** ground, airport, and supply-chain assets; flight simulators.
* **N (Neural):** data lineage, user traceability, and AI/ML models for digital passporting.

### Methodological principles

1. **ATA-anchored documentation:** every technical artifact—requirement, code module, subsystem—is indexed by ATA chapter.section.subject to ensure interoperability with iSpec 2200 and S1000D deliverables.
2. **Cross-referenced traceability:** logical, thermal, and energy interfaces are documented through secondary ATA references inside each branch.
3. **Reduction of provisional subjects:** new technologies (e.g., quantum scheduling, CO₂ batteries) are introduced under provisional codes until validated by standards review.
4. **Bidirectional linking:** development repositories and technical manuals share identifiers so that commits, verification steps, and documentation updates remain synchronized.
5. **Audit readiness:** every addition must be traceable to a requirement and classification entry, guaranteeing certification evidence continuity .

## Mermaid overview (compact)

```mermaid
flowchart LR
  ROOT["OPT-IN Framework"]
  O["O-Organization"]:::a -->|ATA 00/01/04/05/18| ROOT
  P["P-Program"]:::b -->|ATA 06/07/08/09/12| ROOT
  I["I-Infrastructures"]:::c -->|ATA 02/03/10/13/115/116| ROOT
  N["N-Neural"]:::d -->|ATA 95| ROOT
  T["T-Technology"]:::e --> A & M & E & Dd & E2 & OS & PP & E3 & L1 & L2 & IF & C1 & C2 & I2 & A2

  subgraph A["A-AIRFRAME"]
    direction TB
    A20["20"]
    A50["50"]
    A51["51"]
    A52["52"]
    A53["53"]
    A54["54"]
    A55["55"]
    A56["56"]
    A57["57"]
  end

  subgraph M["M-MECHANICS"]
    direction TB
    M27["27"]
    M29["29"]
    M32["32"]
    M37["37"]
    M41["41"]
  end

  subgraph E["E1-ENVIRONMENT"]
    direction TB
    E21["21"]
    E2150["21-50"]
    E2180["21-80"]
    E26["26"]
    E30["30"]
    E36a["36"]
    E38["38"]
  end

  subgraph Dd["D-DATA"]
    direction TB
    D31["31"]
  end

  subgraph E2["E2-ENERGY"]
    direction TB
    EP24["24"]
    EP2433["24-33"]
    EP2434["24-34"]
    EP2460["24-60"]
    EP47["47"]
    EP49["49"]
    EP80["80"]
  end

  subgraph OS["O-OPERATING_SYSTEMS"]
    direction TB
    OS42["42"]
    OS4260["42-60"]
  end

  subgraph PP["P-PROPULSION"]
    direction TB
    P60["60"]
    P61["61"]
    P70["70"]
    P71["71"]
    P72["72"]
    P73["73"]
    P74["74"]
    P75["75"]
    P76["76"]
    P77["77"]
    P78["78"]
    P79["79"]
    P83["83"]
  end

  subgraph E3["E3-ELECTRONICS"]
    direction TB
    E334["34"]
    E339["39"]
    E342["42"]
  end

  subgraph L1["L1-LOGICS"]
    direction TB
    L122["22"]
    L127["27"]
    L14255["42-55"]
  end

  subgraph L2["L2-LINKS"]
    direction TB
    L223["23"]
    L246["46"]
    L291["91"]
  end

  subgraph IF["I-INTERFACES"]
    direction TB
    IF31["31"]
    IF4640["46-40"]
  end

  subgraph C1["C1-COCKPIT.CABIN.CARGO"]
    direction TB
    C111["11"]
    C115["15"]
    C116["16"]
    C125["25"]
    C133["33"]
    C135["35"]
    C144["44"]
  end

  subgraph C2["C2-CIRCULAR"]
    direction TB
    C228["28"]
    C2860["28-60"]
  end

  subgraph I2["I2-INFORMATION_INTELLIGENCE"]
    direction TB
    I240["40"]
    I245["45"]
    I248["48"]
    I292["92"]
  end

  subgraph A2["A2-AERODYNAMICS"]
    direction TB
    A227["27"]
  end

  classDef a fill:#e6e6f9,stroke:#6564a1;
  classDef b fill:#e6f2fa,stroke:#2b78c5;
  classDef c fill:#fffaf0,stroke:#bb8b00;

# ATA 28-60-00 (Prov) - Cryogenic H2 Storage & Distribution

## Description

Fuel storage, distribution, SAF conditioning, and cryogenic H₂ systems.

## Applicable Standards & Regulations

- FAA Part 25.951
- ASTM D1655
- SAE AIR1612

## Related ATA Chapters

- ATA 12: SERVICING
- ATA 73: ENGINE FUEL AND CONTROL
- ATA 79: OIL

## Navigation

[↑ C2-CIRCULAR (FUEL LIFECYCLE)](../README.md)

### Related Sections

- [ATA 28 - FUEL (SAF - INCL. 28-40-xx SAF CONDITIONING & QUALITY MGMT)](../ATA 28 - FUEL (SAF - INCL. 28-40-xx SAF CONDITIONING & QUALITY MGMT)/README.md)

---

*Part of the AMPEL360 ATA Chapter Mapping - OPT-IN Framework*

[📚 Framework Documentation](../../README.md) | [🏠 Repository Root](../../../README.md)

File: OPT-IN_FRAMEWORK/T-TECHNOLOGY_AMPEDEOPELLICCIA-ON_BOARD_SYSTEMS/C2-CIRCULAR_CRYOGENIC_SYSTEMS/ATA_28-60-00_PROV-CRYOGENIC_H2_STORAGE_AND_DISTRIBUTION/01-GENERAL/DATA_28-60-01_Material-Properties-Cryogenic.csv
Material,Specification,Min_Temp_K,Thermal_Conductivity_W_mK,Coefficient_Thermal_Expansion_1E-6_K,Yield_Strength_MPa,Tensile_Strength_MPa,Elongation_Percent,Charpy_V_Notch_J,Density_kg_m3,Notes
316L Stainless Steel,ASTM A240,20,16.3,16.0,170,485,40,100,7980,Austenitic - excellent cryogenic properties
Inconel 718,AMS 5663,20,11.2,13.0,1035,1275,12,80,8190,Age-hardened nickel alloy for high stress applications
Aluminum 5083-H116,ASTM B928,20,117,23.8,228,317,10,N/A,2660,Good cryogenic toughness - no brittle transition
Aluminum 6061-T6,ASTM B209,77,167,23.6,276,310,12,N/A,2700,Commonly used for non-pressure components
Copper C10100,ASTM B152,20,401,16.8,69,220,45,N/A,8940,Oxygen-free copper for thermal conduction
CFRP Composite,Manufacturer Spec,20,Variable,Variable,Variable,Variable,Variable,N/A,1600,Resin system must be cryogenic qualified
PTFE Virgin,ASTM D4894,20,0.25,120,20,30,300,N/A,2200,Seals and gaskets - virgin only
Vespel SP-3,DuPont Spec,20,0.35,50,90,170,10,N/A,1430,Valve seats and bearing surfaces
Grafoil,Manufacturer Spec,20,140,1.0,20,35,5,N/A,1100,Flexible graphite for seals
Inconel X-750,AMS 5667,20,11.7,12.6,1000,1380,15,70,8280,Springs and high-temperature seals
Titanium Ti-6Al-4V,AMS 4911,20,6.7,8.6,830,900,10,20,4430,Limited use - hydrogen embrittlement concern
304 Stainless Steel,ASTM A240,20,15.1,17.3,205,515,40,120,8000,Alternative to 316L - slightly lower corrosion resistance
Hastelloy C-276,ASTM B575,20,10.0,11.2,365,785,40,100,8890,Excellent corrosion resistance
G-10 Epoxy-Glass,NEMA G-10,77,0.29,20,310,480,N/A,N/A,1800,Electrical insulation and structural supports
Mylar (MLI),Manufacturer Spec,20,0.15,60,N/A,N/A,N/A,N/A,1390,Multi-layer insulation reflective layers
Kapton (MLI),DuPont Spec,20,0.12,20,N/A,N/A,N/A,N/A,1420,MLI spacer material - radiation stable
Teflon FEP,ASTM D3368,20,0.20,140,15,25,300,N/A,2150,Wire insulation and low-friction surfaces
